Repository: Krataios14/spacemat

# spacemat

Python tools for spaceflight materials selection. Pulls together public
outgassing data (ASTM E595), cryogenic property curves, and handbook
mechanical properties into one schema you can actually query.

I built this because the data exists but lives in three different places with
three different formats: the NASA outgassing database is a website, the NIST
cryogenic property data is scattered across pages and papers, and strength
data is in handbooks. If you want "passes outgassing AND holds 1000 MPa at
90 K" you end up with browser tabs and a spreadsheet. Now it's one call:

```python
from spacemat import screen, TML, CVCM, YIELD_STRENGTH, K

for r in screen(TML < 1.0, CVCM < 0.1, YIELD_STRENGTH > 1000, T_service=90*K):
    print(r.material.name)

# Stainless Steel 301

# Inconel 718
```

## What's in the database

* ASTM E595 outgassing values (TML, CVCM, WVR) for common spacecraft
  materials, in the style of the NASA GSFC database at outgassing.nasa.gov
* Property curves over 4 to 295 K for the alloys cryo tank work cares about:
  304L, 301 cold rolled, Al-Li 2195, Inconel 718, plus polymer and composite
  conductivities for standoffs and isolators
* Flammability flags in the NASA-STD-6001 sense (pass / fail / needs review)

Curves are point data with linear interpolation. Queries outside the measured
range return `None` instead of extrapolating, on purpose. If you ask for
yield strength at 4 K and the data stops at 20 K, you should know that.

Important: these are representative public values, not design allowables.
Outgassing in particular depends on lot, cure, and bakeout. Verify the exact
product against outgassing.nasa.gov before you fly anything.

## Screening

Criteria are built from property tokens that support comparison operators:

```python
from spacemat import screen, TML, CVCM, DENSITY, THERMAL_CONDUCTIVITY, K

screen(TML < 1.0, CVCM < 0.1)                       # outgassing only
screen(DENSITY < 5000, category="metal")            # light metals
screen(THERMAL_CONDUCTIVITY < 0.5, T_service=20*K)  # cryo isolators
screen(TML < 1.0, require_flammability_pass=True)   # crewed vehicle screen
```

Materials missing the data a criterion needs are dropped by default. Pass
`include_data_gaps=True` to keep them, with the gap listed in `r.data_gaps`.

## Trade plots

```python
from spacemat import ashby_plot, DENSITY, YIELD_STRENGTH, K
ax = ashby_plot(DENSITY, YIELD_STRENGTH, T_service=90*K, logy=True)
ax.figure.savefig("trade.png")
```

Plotting needs matplotlib: `pip install spacemat[plot]`

## Compliance reports

```python
from spacemat import compliance_report, K
print(compliance_report(
    ["Stainless Steel 304L", "Vespel SP-1", "RTV 566", "Apiezon N"],
    T_service=90*K, project="Demo cryo tank"))
```

Generates a Markdown report with E595 pass/fail per material, flammability
flags, and properties at the service temperature. Materials that exceed the
TML limit only because of absorbed water (TML minus WVR under the limit) are
marked CONDITIONAL, since those are usually accepted after bakeout.

## Data sources

| Family | Source |
|---|---|
| Outgassing | NASA GSFC Outgassing Database (ASTM E595) |
| Cryogenic curves | NIST Cryogenic Material Properties, NASA technical reports |
| Flammability | NASA-STD-6001 ratings where on record |

Every record carries a source string. If you contribute data, keep it that
way. MIT licensed.

File: src/spacemat/data/compounds.json
{
  "_meta": {
    "description": "Adhesives, coatings, lubricants, and elastomers. Outgassing values are representative entries in the style of the NASA GSFC outgassing database (outgassing.nasa.gov); cure schedule and lot matter, verify the exact product before flight use."
  },
  "materials": [
    {
      "name": "RTV 566",
      "category": "adhesive",
      "subcategory": "silicone",
      "condition": "cured per spec",
      "density_kg_m3": 1480,
      "outgassing": { "tml": 0.14, "cvcm": 0.02, "wvr": 0.05, "source": "GSFC-style representative E595 result, low-volatility space-grade silicone" },
      "flammability": "pass",
      "notes": "Low-outgassing space-grade RTV; silicone contamination risk near optics regardless of CVCM.",
      "references": ["outgassing.nasa.gov"]
    },
    {
      "name": "RTV 560",
      "category": "adhesive",
      "subcategory": "silicone",
      "condition": "cured per spec",
      "density_kg_m3": 1420,
      "outgassing": { "tml": 0.45, "cvcm": 0.08, "wvr": 0.1, "source": "GSFC-style representative E595 result; CVCM near the 0.10 limit" },
      "flammability": "pass",
      "notes": "Usable but CVCM is borderline; prefer 566 near contamination-sensitive surfaces.",
      "references": ["outgassing.nasa.gov"]
    },
    {
      "name": "Scotch-Weld EC-2216 B/A",
      "category": "adhesive",
      "subcategory": "epoxy, flexible",
      "condition": "cured 7d RT",
      "density_kg_m3": 1300,
      "outgassing": { "tml": 0.77, "cvcm": 0.04, "wvr": 0.3, "source": "GSFC-style representative E595 result" },
      "flammability": "untested",
      "notes": "Classic cryo-tolerant structural adhesive; retains toughness at 77 K better than rigid epoxies.",
      "references": ["outgassing.nasa.gov"]
    },
    {
      "name": "Hysol EA 9394",
      "category": "adhesive",
      "subcategory": "epoxy, paste",
      "condition": "cured 5d RT",
      "density_kg_m3": 1360,
      "outgassing": { "tml": 0.66, "cvcm": 0.02, "wvr": 0.2, "source": "GSFC-style representative E595 result" },
      "flammability": "untested",
      "notes": "High-strength paste adhesive used in launch vehicle bonding.",
      "references": ["outgassing.nasa.gov"]
    },
    {
      "name": "Stycast 2850FT",
      "category": "adhesive",
      "subcategory": "epoxy, filled potting",
      "condition": "cured with catalyst 9",
      "density_kg_m3": 2300,
      "outgassing": { "tml": 0.5, "cvcm": 0.01, "wvr": 0.2, "source": "GSFC-style representative E595 result" },
      "flammability": "untested",
      "notes": "Cryogenic potting standard; thermal contraction matched to metals better than unfilled epoxies.",
      "references": ["outgassing.nasa.gov"]
    },
    {
      "name": "Braycote 601EF",
      "category": "lubricant",
      "subcategory": "PFPE grease",
      "condition": "as supplied",
      "density_kg_m3": 1900,
      "outgassing": { "tml": 0.04, "cvcm": 0.01, "wvr": 0.0, "source": "GSFC-style representative E595 result" },
      "flammability": "pass",
      "notes": "Default vacuum grease for spaceflight mechanisms.",
      "references": ["outgassing.nasa.gov"]
    },
    {
      "name": "Apiezon N",
      "category": "lubricant",
      "subcategory": "hydrocarbon grease",
      "condition": "as supplied",
      "density_kg_m3": 910,
      "outgassing": { "tml": 2.5, "cvcm": 1.2, "wvr": 0.0, "source": "GSFC-style representative E595 result; fails both limits" },
      "flammability": "untested",
      "notes": "Excellent cryogenic thermal-contact grease for lab use, but fails E595 badly; keep out of flight vacuum hardware.",
      "references": ["outgassing.nasa.gov"]
    },
    {
      "name": "Aeroglaze Z306",
      "category": "coating",
      "subcategory": "black polyurethane paint",
      "condition": "cured per spec",
      "density_kg_m3": 1400,
      "outgassing": { "tml": 1.0, "cvcm": 0.02, "wvr": 0.5, "source": "GSFC-style representative E595 result; TML at the limit, bakeout-sensitive" },
      "flammability": "untested",
      "notes": "Standard black thermal-control/stray-light coating; requires bakeout, TML right at the 1.0 limit.",
      "references": ["outgassing.nasa.gov"]
    },
    {
      "name": "Viton A",
      "category": "elastomer",
      "subcategory": "fluoroelastomer",
      "condition": "molded, post-cured",
      "density_kg_m3": 1800,
      "outgassing": { "tml": 0.3, "cvcm": 0.05, "wvr": 0.1, "source": "GSFC-style representative E595 result; compound-dependent" },
      "flammability": "pass",
      "notes": "Common seal material; glass transition ~ 250 K, NOT usable as a cryogenic seal.",
      "references": ["outgassing.nasa.gov"]
    },
    {
      "name": "Buna-N (nitrile)",
      "category": "elastomer",
      "subcategory": "nitrile rubber",
      "condition": "molded",
      "density_kg_m3": 1000,
      "outgassing": { "tml": 2.0, "cvcm": 0.6, "wvr": 0.3, "source": "GSFC-style representative E595 result; fails both limits" },
      "flammability": "fail",
      "notes": "Fails E595 and flammability; ground-support use only.",
      "references": ["outgassing.nasa.gov"]
    }
  ]
}

File: src/spacemat/data/materials.json
{
  "_meta": {
    "description": "Curated snapshot of public spaceflight materials data. Outgassing values are representative entries in the style of the NASA GSFC outgassing database (outgassing.nasa.gov); TML/CVCM depend on lot, cure, and bakeout, so always verify against the database entry for the exact product/cure before flight use. Cryogenic curves are representative point data from public literature (NIST cryogenic material properties program, NASA technical reports); they are NOT design allowables. Room-temperature strengths are typical handbook values, not MMPDS A/B-basis allowables.",
    "version": "0.1.0",
    "sources": [
      "NASA GSFC Outgassing Data for Selecting Spacecraft Materials, https://outgassing.nasa.gov",
      "NIST Cryogenic Material Properties, https://trc.nist.gov/cryogenics/materials/materialproperties.htm",
      "ASTM E595 Standard Test Method for Total Mass Loss and Collected Volatile Condensable Materials",
      "NASA-STD-6001 Flammability, Offgassing, and Compatibility Requirements"
    ]
  },
  "materials": [
    {
      "name": "Stainless Steel 304L",
      "category": "metal",
      "subcategory": "austenitic stainless",
      "condition": "annealed",
      "density_kg_m3": 7900,
      "outgassing": { "tml": 0.0, "cvcm": 0.0, "wvr": 0.0, "source": "metal; non-outgassing per E595 screening practice" },
      "yield_strength_rt_mpa": 210,
      "ultimate_strength_rt_mpa": 560,
      "modulus_rt_gpa": 193,
      "flammability": "pass",
      "curves": {
        "yield_strength_mpa": {
          "unit": "MPa",
          "temps_k": [20, 77, 90, 195, 295],
          "values": [470, 430, 410, 300, 210],
          "source": "representative annealed 304L cryogenic tensile data, NIST/NASA literature"
        },
        "ultimate_strength_mpa": {
          "unit": "MPa",
          "temps_k": [20, 77, 90, 195, 295],
          "values": [1700, 1520, 1450, 900, 560],
          "source": "austenitic strain-hardening at cryogenic temperature; representative"
        },
        "thermal_conductivity_w_mk": {
          "unit": "W/(m*K)",
          "temps_k": [4, 20, 50, 77, 90, 150, 200, 295],
          "values": [0.27, 2.0, 5.5, 7.9, 8.6, 11.0, 12.5, 14.7],
          "source": "NIST cryogenic material properties, 304 stainless"
        },
        "elongation_pct": {
          "unit": "%",
          "temps_k": [20, 77, 295],
          "values": [35, 40, 55],
          "source": "representative"
        }
      },
      "notes": "Workhorse cryo-tank alloy; retains toughness to 4 K. Annealed values; cold work raises strength substantially.",
      "references": ["NIST cryogenics", "NASA TM cryogenic tensile data"]
    },
    {
      "name": "Stainless Steel 301",
      "category": "metal",
      "subcategory": "austenitic stainless",
      "condition": "half-hard cold rolled",
      "density_kg_m3": 7880,
      "outgassing": { "tml": 0.0, "cvcm": 0.0, "wvr": 0.0, "source": "metal; non-outgassing per E595 screening practice" },
      "yield_strength_rt_mpa": 760,
      "ultimate_strength_rt_mpa": 1030,
      "modulus_rt_gpa": 193,
      "flammability": "pass",
      "curves": {
        "yield_strength_mpa": {
          "unit": "MPa",
          "temps_k": [20, 77, 90, 195, 295],
          "values": [1310, 1170, 1120, 900, 760],
          "source": "representative cold-rolled 301 cryogenic tensile data"
        },
        "ultimate_strength_mpa": {
          "unit": "MPa",
          "temps_k": [20, 77, 90, 195, 295],
          "values": [2050, 1860, 1790, 1380, 1030],
          "source": "representative"
        },
        "thermal_conductivity_w_mk": {
          "unit": "W/(m*K)",
          "temps_k": [4, 20, 77, 90, 295],
          "values": [0.25, 1.9, 7.7, 8.4, 14.5],
          "source": "approximated from NIST 304 family data"
        }
      },
      "notes": "Cold-rolled tempers give very high cryogenic strength-to-weight for stainless; martensitic transformation under strain increases strength at cryo.",
      "references": ["NIST cryogenics"]
    },
    {
      "name": "Al-Li 2195",
      "category": "metal",
      "subcategory": "aluminum-lithium",
      "condition": "T8",
      "density_kg_m3": 2700,
      "outgassing": { "tml": 0.0, "cvcm": 0.0, "wvr": 0.0, "source": "metal; non-outgassing per E595 screening practice" },
      "yield_strength_rt_mpa": 530,
      "ultimate_strength_rt_mpa": 590,
      "modulus_rt_gpa": 78,
      "flammability": "pass",
      "curves": {
        "yield_strength_mpa": {
          "unit": "MPa",
          "temps_k": [20, 77, 90, 195, 295],
          "values": [640, 600, 590, 555, 530],
          "source": "representative 2195-T8 cryogenic tensile data (Space Shuttle ET / SLS literature)"
        },
        "ultimate_strength_mpa": {
          "unit": "MPa",
          "temps_k": [20, 77, 90, 195, 295],
          "values": [750, 700, 685, 630, 590],
          "source": "representative"
        },
        "thermal_conductivity_w_mk": {
          "unit": "W/(m*K)",
          "temps_k": [20, 77, 90, 195, 295],
          "values": [25, 50, 56, 80, 90],
          "source": "representative aluminum alloy cryogenic conductivity"
        }
      },
      "notes": "Strength increases monotonically down to 20 K; used on Super Lightweight Tank. Weld allowables are substantially lower than parent metal.",
      "references": ["NASA SLWT/SLS technical literature"]
    },
    {
      "name": "Inconel 718",
      "category": "metal",
      "subcategory": "nickel superalloy",
      "condition": "solution treated and aged",
      "density_kg_m3": 8190,
      "outgassing": { "tml": 0.0, "cvcm": 0.0, "wvr": 0.0, "source": "metal; non-outgassing per E595 screening practice" },
      "yield_strength_rt_mpa": 1030,
      "ultimate_strength_rt_mpa": 1380,
      "modulus_rt_gpa": 200,
      "flammability": "pass",
      "curves": {
        "yield_strength_mpa": {
          "unit": "MPa",
          "temps_k": [20, 77, 90, 195, 295],
          "values": [1230, 1180, 1170, 1090, 1030],
          "source": "representative STA 718 cryogenic tensile data"
        },
        "ultimate_strength_mpa": {
          "unit": "MPa",
          "temps_k": [20, 77, 90, 195, 295],
          "values": [1680, 1600, 1570, 1450, 1380],
          "source": "representative"
        },
        "thermal_conductivity_w_mk": {
          "unit": "W/(m*K)",
          "temps_k": [4, 20, 77, 90, 295],
          "values": [0.3, 2.0, 6.3, 6.9, 11.4],
          "source": "NIST cryogenic material properties, Inconel 718"
        }
      },
      "notes": "Standard for cryogenic fasteners, bellows, and engine hardware; ductile to 4 K.",
      "references": ["NIST cryogenics"]
    },
    {
      "name": "PTFE (Teflon)",
      "category": "polymer",
      "subcategory": "fluoropolymer",
      "condition": "virgin, molded",
      "density_kg_m3": 2160,
      "outgassing": { "tml": 0.03, "cvcm": 0.0, "wvr": 0.0, "source": "GSFC-style representative E595 result" },
      "flammability": "pass",
      "curves": {
        "thermal_conductivity_w_mk": {
          "unit": "W/(m*K)",
          "temps_k": [20, 77, 90, 195, 295],
          "values": [0.13, 0.20, 0.21, 0.24, 0.25],
          "source": "NIST cryogenic material properties, PTFE"
        }
      },
      "notes": "Excellent outgassing and chemical compatibility; large thermal contraction and cold flow under load.",
      "references": ["outgassing.nasa.gov", "NIST cryogenics"]
    },
    {
      "name": "PEEK",
      "category": "polymer",
      "subcategory": "thermoplastic",
      "condition": "unfilled",
      "density_kg_m3": 1320,
      "outgassing": { "tml": 0.31, "cvcm": 0.0, "wvr": 0.06, "source": "GSFC-style representative E595 result" },
      "flammability": "pass",
      "notes": "High-performance structural thermoplastic; usable at cryogenic temperature though it embrittles.",
      "references": ["outgassing.nasa.gov"]
    },
    {
      "name": "Kapton H film",
      "category": "polymer",
      "subcategory": "polyimide film",
      "condition": "film",
      "density_kg_m3": 1420,
      "outgassing": { "tml": 0.77, "cvcm": 0.02, "wvr": 0.6, "source": "GSFC-style representative E595 result; moisture dominates TML" },
      "flammability": "pass",
      "curves": {
        "thermal_conductivity_w_mk": {
          "unit": "W/(m*K)",
          "temps_k": [20, 77, 90, 295],
          "values": [0.03, 0.08, 0.09, 0.16],
          "source": "NIST cryogenic material properties, polyimide"
        }
      },
      "notes": "MLI and flex-circuit staple; TML is mostly recoverable water (high WVR).",
      "references": ["outgassing.nasa.gov", "NIST cryogenics"]
    },
    {
      "name": "Mylar A film",
      "category": "polymer",
      "subcategory": "polyester film",
      "condition": "film",
      "density_kg_m3": 1390,
      "outgassing": { "tml": 0.26, "cvcm": 0.02, "wvr": 0.2, "source": "GSFC-style representative E595 result" },
      "flammability": "fail",
      "notes": "MLI layer film; flammable in oxygen-enriched environments, embrittles below ~200 K less than most polyesters.",
      "references": ["outgassing.nasa.gov"]
    },
    {
      "name": "Vespel SP-1",
      "category": "polymer",
      "subcategory": "polyimide, machinable",
      "condition": "as-machined",
      "density_kg_m3": 1430,
      "outgassing": { "tml": 1.09, "cvcm": 0.0, "wvr": 0.9, "source": "GSFC-style representative E595 result; fails TML unless baked out" },
      "flammability": "pass",
      "notes": "Marginal on TML (water-dominated); commonly accepted after vacuum bakeout with WVR credit.",
      "references": ["outgassing.nasa.gov"]
    },
    {
      "name": "Ultem 1000",
      "category": "polymer",
      "subcategory": "polyetherimide",
      "condition": "unfilled",
      "density_kg_m3": 1270,
      "outgassing": { "tml": 0.4, "cvcm": 0.0, "wvr": 0.1, "source": "GSFC-style representative E595 result" },
      "flammability": "pass",
      "notes": "Good outgassing and inherent flame resistance; common for electrical isolators.",
      "references": ["outgassing.nasa.gov"]
    },
    {
      "name": "Nylon 6/6",
      "category": "polymer",
      "subcategory": "polyamide",
      "condition": "unfilled",
      "density_kg_m3": 1140,
      "outgassing": { "tml": 1.5, "cvcm": 0.03, "wvr": 1.1, "source": "GSFC-style representative E595 result; fails TML" },
      "flammability": "untested",
      "notes": "Fails E595 TML due to absorbed water; generally avoided in vacuum hardware.",
      "references": ["outgassing.nasa.gov"]
    },
    {
      "name": "Delrin (acetal)",
      "category": "polymer",
      "subcategory": "polyoxymethylene",
      "condition": "unfilled",
      "density_kg_m3": 1410,
      "outgassing": { "tml": 0.4, "cvcm": 0.0, "wvr": 0.2, "source": "GSFC-style representative E595 result" },
      "flammability": "fail",
      "notes": "Passes outgassing but burns readily; flammability usually disqualifies it for crewed-vehicle use.",
      "references": ["outgassing.nasa.gov"]
    },
    {
      "name": "G-10/FR-4 glass epoxy",
      "category": "composite",
      "subcategory": "glass fiber laminate",
      "condition": "laminate",
      "density_kg_m3": 1900,
      "outgassing": { "tml": 0.5, "cvcm": 0.01, "wvr": 0.3, "source": "GSFC-style representative E595 result; varies by resin lot" },
      "flammability": "pass",
      "curves": {
        "thermal_conductivity_w_mk": {
          "unit": "W/(m*K)",
          "temps_k": [20, 77, 90, 295],
          "values": [0.13, 0.25, 0.27, 0.6],
          "source": "NIST cryogenic material properties, G-10 normal direction"
        }
      },
      "notes": "Standard cryogenic structural insulator/standoff; well-characterized to 4 K.",
      "references": ["outgassing.nasa.gov", "NIST cryogenics"]
    },
    {
      "name": "RTV 566",
      "category": "adhesive",
      "subcategory": "silicone",
      "condition": "cured per spec",
      "density_kg_m3": 1480,
      "outgassing": { "tml": 0.14, "cvcm": 0.02, "wvr": 0.05, "source": "GSFC-style representative E595 result, low-volatility space-grade silicone" },
      "flammability": "pass",
      "notes": "Low-outgassing space-grade RTV; silicone contamination risk near optics regardless of CVCM.",
      "references": ["outgassing.nasa.gov"]
    },
    {
      "name": "RTV 560",
      "category": "adhesive",
      "subcategory": "silicone",
      "condition": "cured per spec",
      "density_kg_m3": 1420,
      "outgassing": { "tml": 0.45, "cvcm": 0.08, "wvr": 0.1, "source": "GSFC-style representative E595 result; CVCM near the 0.10 limit" },
      "flammability": "pass",
      "notes": "Usable but CVCM is borderline; prefer 566 near contamination-sensitive surfaces.",
      "references": ["outgassing.nasa.gov"]
    },
    {
      "name": "Scotch-Weld EC-2216 B/A",
      "category": "adhesive",
      "subcategory": "epoxy, flexible",
      "condition": "cured 7d RT",
      "density_kg_m3": 1300,
      "outgassing": { "tml": 0.77, "cvcm": 0.04, "wvr": 0.3, "source": "GSFC-style representative E595 result" },
      "flammability": "untested",
      "notes": "Classic cryo-tolerant structural adhesive; retains toughness at 77 K better than rigid epoxies.",
      "references": ["outgassing.nasa.gov"]
    },
    {
      "name": "Hysol EA 9394",
      "category": "adhesive",
      "subcategory": "epoxy, paste",
      "condition": "cured 5d RT",
      "density_kg_m3": 1360,
      "outgassing": { "tml": 0.66, "cvcm": 0.02, "wvr": 0.2, "source": "GSFC-style representative E595 result" },
      "flammability": "untested",
      "notes": "High-strength paste adhesive used in launch vehicle bonding.",
      "references": ["outgassing.nasa.gov"]
    },
    {
      "name": "Stycast 2850FT",
      "category": "adhesive",
      "subcategory": "epoxy, filled potting",
      "condition": "cured with catalyst 9",
      "density_kg_m3": 2300,
      "outgassing": { "tml": 0.5, "cvcm": 0.01, "wvr": 0.2, "source": "GSFC-style representative E595 result" },
      "flammability": "untested",
      "notes": "Cryogenic potting standard; thermal contraction matched to metals better than unfilled epoxies.",
      "references": ["outgassing.nasa.gov"]
    },
    {
      "name": "Braycote 601EF",
      "category": "lubricant",
      "subcategory": "PFPE grease",
      "condition": "as supplied",
      "density_kg_m3": 1900,
      "outgassing": { "tml": 0.04, "cvcm": 0.01, "wvr": 0.0, "source": "GSFC-style representative E595 result" },
      "flammability": "pass",
      "notes": "Default vacuum grease for spaceflight mechanisms.",
      "references": ["outgassing.nasa.gov"]
    },
    {
      "name": "Apiezon N",
      "category": "lubricant",
      "subcategory": "hydrocarbon grease",
      "condition": "as supplied",
      "density_kg_m3": 910,
      "outgassing": { "tml": 2.5, "cvcm": 1.2, "wvr": 0.0, "source": "GSFC-style representative E595 result; fails both limits" },
      "flammability": "untested",
      "notes": "Excellent cryogenic thermal-contact grease for lab use, but fails E595 badly; keep out of flight vacuum hardware.",
      "references": ["outgassing.nasa.gov"]
    },
    {
      "name": "Aeroglaze Z306",
      "category": "coating",
      "subcategory": "black polyurethane paint",
      "condition": "cured per spec",
      "density_kg_m3": 1400,
      "outgassing": { "tml": 1.0, "cvcm": 0.02, "wvr": 0.5, "source": "GSFC-style representative E595 result; TML at the limit, bakeout-sensitive" },
      "flammability": "untested",
      "notes": "Standard black thermal-control/stray-light coating; requires bakeout, TML right at the 1.0 limit.",
      "references": ["outgassing.nasa.gov"]
    },
    {
      "name": "Viton A",
      "category": "elastomer",
      "subcategory": "fluoroelastomer",
      "condition": "molded, post-cured",
      "density_kg_m3": 1800,
      "outgassing": { "tml": 0.3, "cvcm": 0.05, "wvr": 0.1, "source": "GSFC-style representative E595 result; compound-dependent" },
      "flammability": "pass",
      "notes": "Common seal material; glass transition ~ 250 K, NOT usable as a cryogenic seal.",
      "references": ["outgassing.nasa.gov"]
    },
    {
      "name": "Buna-N (nitrile)",
      "category": "elastomer",
      "subcategory": "nitrile rubber",
      "condition": "molded",
      "density_kg_m3": 1000,
      "outgassing": { "tml": 2.0, "cvcm": 0.6, "wvr": 0.3, "source": "GSFC-style representative E595 result; fails both limits" },
      "flammability": "fail",
      "notes": "Fails E595 and flammability; ground-support use only.",
      "references": ["outgassing.nasa.gov"]
    }
  ]
}

File: src/spacemat/data/metals.json
{
  "_meta": {
    "description": "Metallic alloys. Cryogenic curves are representative point data from public literature (NIST cryogenic material properties program, NASA technical reports); they are NOT design allowables. Room-temperature strengths are typical handbook values, not MMPDS A/B-basis allowables."
  },
  "materials": [
    {
      "name": "Stainless Steel 304L",
      "category": "metal",
      "subcategory": "austenitic stainless",
      "condition": "annealed",
      "density_kg_m3": 7900,
      "outgassing": { "tml": 0.0, "cvcm": 0.0, "wvr": 0.0, "source": "metal; non-outgassing per E595 screening practice" },
      "yield_strength_rt_mpa": 210,
      "ultimate_strength_rt_mpa": 560,
      "modulus_rt_gpa": 193,
      "flammability": "pass",
      "curves": {
        "yield_strength_mpa": {
          "unit": "MPa",
          "temps_k": [20, 77, 90, 195, 295],
          "values": [470, 430, 410, 300, 210],
          "source": "representative annealed 304L cryogenic tensile data, NIST/NASA literature"
        },
        "ultimate_strength_mpa": {
          "unit": "MPa",
          "temps_k": [20, 77, 90, 195, 295],
          "values": [1700, 1520, 1450, 900, 560],
          "source": "austenitic strain-hardening at cryogenic temperature; representative"
        },
        "thermal_conductivity_w_mk": {
          "unit": "W/(m*K)",
          "temps_k": [4, 20, 50, 77, 90, 150, 200, 295],
          "values": [0.27, 2.0, 5.5, 7.9, 8.6, 11.0, 12.5, 14.7],
          "source": "NIST cryogenic material properties, 304 stainless"
        },
        "elongation_pct": {
          "unit": "%",
          "temps_k": [20, 77, 295],
          "values": [35, 40, 55],
          "source": "representative"
        }
      },
      "notes": "Workhorse cryo-tank alloy; retains toughness to 4 K. Annealed values; cold work raises strength substantially.",
      "references": ["NIST cryogenics", "NASA TM cryogenic tensile data"]
    },
    {
      "name": "Stainless Steel 301",
      "category": "metal",
      "subcategory": "austenitic stainless",
      "condition": "half-hard cold rolled",
      "density_kg_m3": 7880,
      "outgassing": { "tml": 0.0, "cvcm": 0.0, "wvr": 0.0, "source": "metal; non-outgassing per E595 screening practice" },
      "yield_strength_rt_mpa": 760,
      "ultimate_strength_rt_mpa": 1030,
      "modulus_rt_gpa": 193,
      "flammability": "pass",
      "curves": {
        "yield_strength_mpa": {
          "unit": "MPa",
          "temps_k": [20, 77, 90, 195, 295],
          "values": [1310, 1170, 1120, 900, 760],
          "source": "representative cold-rolled 301 cryogenic tensile data"
        },
        "ultimate_strength_mpa": {
          "unit": "MPa",
          "temps_k": [20, 77, 90, 195, 295],
          "values": [2050, 1860, 1790, 1380, 1030],
          "source": "representative"
        },
        "thermal_conductivity_w_mk": {
          "unit": "W/(m*K)",
          "temps_k": [4, 20, 77, 90, 295],
          "values": [0.25, 1.9, 7.7, 8.4, 14.5],
          "source": "approximated from NIST 304 family data"
        }
      },
      "notes": "Cold-rolled tempers give very high cryogenic strength-to-weight for stainless; martensitic transformation under strain increases strength at cryo.",
      "references": ["NIST cryogenics"]
    },
    {
      "name": "Al-Li 2195",
      "category": "metal",
      "subcategory": "aluminum-lithium",
      "condition": "T8",
      "density_kg_m3": 2700,
      "outgassing": { "tml": 0.0, "cvcm": 0.0, "wvr": 0.0, "source": "metal; non-outgassing per E595 screening practice" },
      "yield_strength_rt_mpa": 530,
      "ultimate_strength_rt_mpa": 590,
      "modulus_rt_gpa": 78,
      "flammability": "pass",
      "curves": {
        "yield_strength_mpa": {
          "unit": "MPa",
          "temps_k": [20, 77, 90, 195, 295],
          "values": [640, 600, 590, 555, 530],
          "source": "representative 2195-T8 cryogenic tensile data (Space Shuttle ET / SLS literature)"
        },
        "ultimate_strength_mpa": {
          "unit": "MPa",
          "temps_k": [20, 77, 90, 195, 295],
          "values": [750, 700, 685, 630, 590],
          "source": "representative"
        },
        "thermal_conductivity_w_mk": {
          "unit": "W/(m*K)",
          "temps_k": [20, 77, 90, 195, 295],
          "values": [25, 50, 56, 80, 90],
          "source": "representative aluminum alloy cryogenic conductivity"
        }
      },
      "notes": "Strength increases monotonically down to 20 K; used on Super Lightweight Tank. Weld allowables are substantially lower than parent metal.",
      "references": ["NASA SLWT/SLS technical literature"]
    },
    {
      "name": "Inconel 718",
      "category": "metal",
      "subcategory": "nickel superalloy",
      "condition": "solution treated and aged",
      "density_kg_m3": 8190,
      "outgassing": { "tml": 0.0, "cvcm": 0.0, "wvr": 0.0, "source": "metal; non-outgassing per E595 screening practice" },
      "yield_strength_rt_mpa": 1030,
      "ultimate_strength_rt_mpa": 1380,
      "modulus_rt_gpa": 200,
      "flammability": "pass",
      "curves": {
        "yield_strength_mpa": {
          "unit": "MPa",
          "temps_k": [20, 77, 90, 195, 295],
          "values": [1230, 1180, 1170, 1090, 1030],
          "source": "representative STA 718 cryogenic tensile data"
        },
        "ultimate_strength_mpa": {
          "unit": "MPa",
          "temps_k": [20, 77, 90, 195, 295],
          "values": [1680, 1600, 1570, 1450, 1380],
          "source": "representative"
        },
        "thermal_conductivity_w_mk": {
          "unit": "W/(m*K)",
          "temps_k": [4, 20, 77, 90, 295],
          "values": [0.3, 2.0, 6.3, 6.9, 11.4],
          "source": "NIST cryogenic material properties, Inconel 718"
        }
      },
      "notes": "Standard for cryogenic fasteners, bellows, and engine hardware; ductile to 4 K.",
      "references": ["NIST cryogenics"]
    }
  ]
}

File: src/spacemat/data/nist_fits.json
{
 "_meta": {
  "description": "Verbatim NIST cryogenic property curve-fit coefficients.",
  "source": "https://trc.nist.gov/cryogenics/materials/materialproperties.htm"
 },
 "fits": {
  "Stainless Steel 304L": {
   "thermal_conductivity_w_mk": {
    "coeffs": {
     "a": -1.4087,
     "b": 1.3982,
     "c": 0.2543,
     "d": -0.626,
     "e": 0.2334,
     "f": 0.4256,
     "g": -0.4658,
     "h": 0.165,
     "i": -0.0199
    },
    "form": "log10poly",
    "t_min": 1.0,
    "t_max": 300.0,
    "data_range": [
     4.0,
     300.0
    ],
    "t_low": null,
    "below_value": null,
    "unit": "W/(m*K)",
    "source": "NIST cryogenic material properties curve fit, https://trc.nist.gov/cryogenics/materials/304LStainless/304LStainless_rev.htm"
   },
   "specific_heat_lowT_j_kgk": {
    "coeffs": {
     "a": -351.51,
     "b": 3123.695,
     "c": -12017.28,
     "d": 26143.99,
     "e": -35176.33,
     "f": 29981.75,
     "g": -15812.78,
     "h": 4719.64,
     "i": -610.515
    },
    "form": "log10poly",
    "t_min": 4.0,
    "t_max": 23.0,
    "data_range": [
     4.0,
     20.0
    ],
    "t_low": null,
    "below_value": null,
    "unit": "J/(kg*K)",
    "source": "NIST cryogenic material properties curve fit, https://trc.nist.gov/cryogenics/materials/304LStainless/304LStainless_rev.htm"
   },
   "thermal_contraction_pct": {
    "coeffs": {
     "a": -295.54,
     "b": -0.39811,
     "c": 0.0092683,
     "d": -2.0261e-05,
     "e": 1.7127e-08
    },
    "form": "quartic",
    "t_min": 4.0,
    "t_max": 300.0,
    "data_range": [
     4.0,
     300.0
    ],
    "t_low": 23.0,
    "below_value": -300.04,
    "unit": "% (shrinkage from 293 K)",
    "source": "NIST cryogenic material properties curve fit, https://trc.nist.gov/cryogenics/materials/304LStainless/304LStainless_rev.htm",
    "transform": "expansion_e5_to_contraction_pct"
   },
   "specific_heat_j_kgk": {
    "coeffs": {
     "a": 22.0061,
     "b": -127.5528,
     "c": 303.647,
     "d": -381.0098,
     "e": 274.0328,
     "f": -112.9212,
     "g": 24.7593,
     "h": -2.239153,
     "i": 0.0
    },
    "form": "log10poly",
    "t_min": 4.0,
    "t_max": 300.0,
    "data_range": [
     4.0,
     300.0
    ],
    "t_low": null,
    "below_value": null,
    "unit": "J/(kg*K)",
    "source": "NIST cryogenic material properties curve fit, https://trc.nist.gov/cryogenics/materials/304Stainless/304Stainless_rev.htm (304 fit, applied to 304L)"
   },
   "youngs_modulus_gpa": {
    "coeffs": {
     "a": 210.0593,
     "b": 0.1534883,
     "c": -0.00161739,
     "d": 5.11706e-06,
     "e": -6.1546e-09
    },
    "form": "quartic",
    "t_min": 57.0,
    "t_max": 293.0,
    "data_range": [
     48.0,
     293.0
    ],
    "t_low": null,
    "below_value": null,
    "unit": "GPa",
    "source": "NIST cryogenic material properties curve fit, https://trc.nist.gov/cryogenics/materials/304Stainless/304Stainless_rev.htm (304 fit, applied to 304L)"
   }
  },
  "Stainless Steel 316": {
   "thermal_conductivity_w_mk": {
    "coeffs": {
     "a": -1.4087,
     "b": 1.3982,
     "c": 0.2543,
     "d": -0.626,
     "e": 0.2334,
     "f": 0.4256,
     "g": -0.4658,
     "h": 0.165,
     "i": -0.0199
    },
    "form": "log10poly",
    "t_min": 1.0,
    "t_max": 300.0,
    "data_range": [
     4.0,
     300.0
    ],
    "t_low": null,
    "below_value": null,
    "unit": "W/(m*K)",
    "source": "NIST cryogenic material properties curve fit, https://trc.nist.gov/cryogenics/materials/316Stainless/316Stainless_rev.htm"
   },
   "specific_heat_j_kgk": {
    "coeffs": {
     "a": -1879.464,
     "b": 3643.198,
     "c": 76.70125,
     "d": -6176.028,
     "e": 7437.6247,
     "f": -4305.7217,
     "g": 1382.4627,
     "h": -237.22704,
     "i": 17.05262
    },
    "form": "log10poly",
    "t_min": 50.0,
    "t_max": 300.0,
    "data_range": [
     4.0,
     300.0
    ],
    "t_low": null,
    "below_value": null,
    "unit": "J/(kg*K)",
    "source": "NIST cryogenic material properties curve fit, https://trc.nist.gov/cryogenics/materials/316Stainless/316Stainless_rev.htm"
   },
   "youngs_modulus_gpa": {
    "coeffs": {
     "a": 207.9488,
     "b": 0.07394241,
     "c": -0.00096272,
     "d": 2.84556e-06,
     "e": -3.2408e-09
    },
    "form": "quartic",
    "t_min": 50.0,
    "t_max": 294.0,
    "data_range": [
     48.0,
     294.0
    ],
    "t_low": null,
    "below_value": null,
    "unit": "GPa",
    "source": "NIST cryogenic material properties curve fit, https://trc.nist.gov/cryogenics/materials/316Stainless/316Stainless_rev.htm"
   },
   "thermal_contraction_pct": {
    "coeffs": {
     "a": -295.54,
     "b": -0.39811,
     "c": 0.0092683,
     "d": -2.0261e-05,
     "e": 1.7127e-08
    },
    "form": "quartic",
    "t_min": 4.0,
    "t_max": 300.0,
    "data_range": [
     4.0,
     300.0
    ],
    "t_low": 23.0,
    "below_value": -300.04,
    "unit": "% (shrinkage from 293 K)",
    "source": "NIST cryogenic material properties curve fit, https://trc.nist.gov/cryogenics/materials/316Stainless/316Stainless_rev.htm",
    "transform": "expansion_e5_to_contraction_pct"
   }
  },
  "Aluminum 6061-T6": {
   "thermal_conductivity_w_mk": {
    "coeffs": {
     "a": 0.07918,
     "b": 1.0957,
     "c": -0.07277,
     "d": 0.08084,
     "e": 0.02803,
     "f": -0.09464,
     "g": 0.04179,
     "h": -0.00571,
     "i": 0.0
    },
    "form": "log10poly",
    "t_min": 1.0,
    "t_max": 300.0,
    "data_range": [
     4.0,
     300.0
    ],
    "t_low": null,
    "below_value": null,
    "unit": "W/(m*K)",
    "source": "NIST cryogenic material properties curve fit, https://trc.nist.gov/cryogenics/materials/6061%20Aluminum/6061_T6Aluminum_rev.htm"
   },
   "specific_heat_j_kgk": {
    "coeffs": {
     "a": 46.6467,
     "b": -314.292,
     "c": 866.662,
     "d": -1298.3,
     "e": 1162.27,
     "f": -637.795,
     "g": 210.351,
     "h": -38.3094,
     "i": 2.96344
    },
    "form": "log10poly",
    "t_min": 4.0,
    "t_max": 300.0,
    "data_range": [
     4.0,
     300.0
    ],
    "t_low": null,
    "below_value": null,
    "unit": "J/(kg*K)",
    "source": "NIST cryogenic material properties curve fit, https://trc.nist.gov/cryogenics/materials/6061%20Aluminum/6061_T6Aluminum_rev.htm"
   },
   "youngs_modulus_gpa": {
    "coeffs": {
     "a": 77.71221,
     "b": 0.01030646,
     "c": -0.00029241,
     "d": 8.9936e-07,
     "e": -1.0709e-09
    },
    "form": "quartic",
    "t_min": 2.0,
    "t_max": 295.0,
    "data_range": [
     0.0,
     299.0
    ],
    "t_low": null,
    "below_value": null,
    "unit": "GPa",
    "source": "NIST cryogenic material properties curve fit, https://trc.nist.gov/cryogenics/materials/6061%20Aluminum/6061_T6Aluminum_rev.htm"
   },
   "thermal_contraction_pct": {
    "coeffs": {
     "a": -412.77,
     "b": -0.30389,
     "c": 0.0087696,
     "d": -9.9821e-06,
     "e": 0.0
    },
    "form": "quartic",
    "t_min": 4.0,
    "t_max": 300.0,
    "data_range": [
     4.0,
     300.0
    ],
    "t_low": 18.0,
    "below_value": -415.45,
    "unit": "% (shrinkage from 293 K)",
    "source": "NIST cryogenic material properties curve fit, https://trc.nist.gov/cryogenics/materials/6061%20Aluminum/6061_T6Aluminum_rev.htm",
    "transform": "expansion_e5_to_contraction_pct"
   }
  },
  "Inconel 718": {
   "thermal_conductivity_w_mk": {
    "coeffs": {
     "a": -8.28921,
     "b": 39.447,
     "c": -83.4353,
     "d": 98.169,
     "e": -67.2088,
     "f": 26.7082,
     "g": -5.7205,
     "h": 0.51115,
     "i": 0.0
    },
    "form": "log10poly",
    "t_min": 4.0,
    "t_max": 300.0,
    "data_range": [
     6.0,
     275.0
    ],
    "t_low": null,
    "below_value": null,
    "unit": "W/(m*K)",
    "source": "NIST cryogenic material properties curve fit, https://trc.nist.gov/cryogenics/materials/Iconel%20718/Inconel718_rev.htm"
   },
   "thermal_contraction_pct": {
    "coeffs": {
     "a": -236.8,
     "b": -0.212,
     "c": 0.005497,
     "d": -6.882e-06,
     "e": 0.0
    },
    "form": "quartic",
    "t_min": 4.0,
    "t_max": 300.0,
    "data_range": [
     4.0,
     300.0
    ],
    "t_low": 20.0,
    "below_value": -238.87,
    "unit": "% (shrinkage from 293 K)",
    "source": "NIST cryogenic material properties curve fit, https://trc.nist.gov/cryogenics/materials/Iconel%20718/Inconel718_rev.htm",
    "transform": "expansion_e5_to_contraction_pct"
   }
  },
  "G-10/FR-4 glass epoxy": {
   "thermal_conductivity_w_mk": {
    "coeffs": {
     "a": -4.1236,
     "b": 13.788,
     "c": -26.068,
     "d": 26.272,
     "e": -14.663,
     "f": 4.4954,
     "g": -0.6905,
     "h": 0.0397,
     "i": 0.0
    },
    "form": "log10poly",
    "t_min": 10.0,
    "t_max": 300.0,
    "data_range": [
     4.0,
     300.0
    ],
    "t_low": null,
    "below_value": null,
    "unit": "W/(m*K)",
    "source": "NIST cryogenic material properties curve fit, https://trc.nist.gov/cryogenics/materials/G-10%20CR%20Fiberglass%20Epoxy/G10CRFiberglassEpoxy_rev.htm"
   },
   "thermal_conductivity_warp_w_mk": {
    "coeffs": {
     "a": -2.64827,
     "b": 8.80228,
     "c": -24.8998,
     "d": 41.1625,
     "e": -39.8754,
     "f": 23.1778,
     "g": -7.95635,
     "h": 1.48806,
     "i": -0.11701
    },
    "form": "log10poly",
    "t_min": 12.0,
    "t_max": 300.0,
    "data_range": [
     4.0,
     300.0
    ],
    "t_low": null,
    "below_value": null,
    "unit": "W/(m*K)",
    "source": "NIST cryogenic material properties curve fit, https://trc.nist.gov/cryogenics/materials/G-10%20CR%20Fiberglass%20Epoxy/G10CRFiberglassEpoxy_rev.htm"
   },
   "specific_heat_j_kgk": {
    "coeffs": {
     "a": -2.4083,
     "b": 7.6006,
     "c": -8.2982,
     "d": 7.3301,
     "e": -4.2386,
     "f": 1.4294,
     "g": -0.24396,
     "h": 0.015236,
     "i": 0.0
    },
    "form": "log10poly",
    "t_min": 4.0,
    "t_max": 300.0,
    "data_range": [
     4.0,
     300.0
    ],
    "t_low": null,
    "below_value": null,
    "unit": "J/(kg*K)",
    "source": "NIST cryogenic material properties curve fit, https://trc.nist.gov/cryogenics/materials/G-10%20CR%20Fiberglass%20Epoxy/G10CRFiberglassEpoxy_rev.htm"
   },
   "thermal_contraction_pct": {
    "coeffs": {
     "a": -719.8,
     "b": 0.4455,
     "c": 0.007505,
     "d": -2.219e-06,
     "e": 0.0
    },
    "form": "quartic",
    "t_min": 10.0,
    "t_max": 300.0,
    "data_range": [
     4.0,
     300.0
    ],
    "t_low": null,
    "below_value": null,
    "unit": "% (shrinkage from 293 K)",
    "source": "NIST cryogenic material properties curve fit, https://trc.nist.gov/cryogenics/materials/G-10%20CR%20Fiberglass%20Epoxy/G10CRFiberglassEpoxy_rev.htm",
    "transform": "expansion_e5_to_contraction_pct"
   },
   "thermal_contraction_warp_pct": {
    "coeffs": {
     "a": -246.9,
     "b": 0.2064,
     "c": 0.003072,
     "d": -3.226e-06,
     "e": 0.0
    },
    "form": "quartic",
    "t_min": 12.0,
    "t_max": 300.0,
    "data_range": [
     4.0,
     300.0
    ],
    "t_low": null,
    "below_value": null,
    "unit": "% (shrinkage from 293 K)",
    "source": "NIST cryogenic material properties curve fit, https://trc.nist.gov/cryogenics/materials/G-10%20CR%20Fiberglass%20Epoxy/G10CRFiberglassEpoxy_rev.htm",
    "transform": "expansion_e5_to_contraction_pct"
   }
  },
  "PTFE (Teflon)": {
   "thermal_conductivity_w_mk": {
    "coeffs": {
     "a": 2.738,
     "b": -30.677,
     "c": 89.43,
     "d": -136.99,
     "e": 124.69,
     "f": -69.556,
     "g": 23.32,
     "h": -4.3135,
     "i": 0.33829
    },
    "form": "log10poly",
    "t_min": 4.0,
    "t_max": 300.0,
    "data_range": [
     4.0,
     300.0
    ],
    "t_low": null,
    "below_value": null,
    "unit": "W/(m*K)",
    "source": "NIST cryogenic material properties curve fit, https://trc.nist.gov/cryogenics/materials/Teflon/Teflon_rev.htm"
   },
   "specific_heat_j_kgk": {
    "coeffs": {
     "a": 31.88256,
     "b": -166.51949,
     "c": 352.01879,
     "d": -393.44232,
     "e": 259.98072,
     "f": -104.61429,
     "g": 24.99276,
     "h": -3.20792,
     "i": 0.16503
    },
    "form": "log10poly",
    "t_min": 4.0,
    "t_max": 300.0,
    "data_range": [
     4.0,
     300.0
    ],
    "t_low": null,
    "below_value": null,
    "unit": "J/(kg*K)",
    "source": "NIST cryogenic material properties curve fit, https://trc.nist.gov/cryogenics/materials/Teflon/Teflon_rev.htm"
   },
   "thermal_contraction_pct": {
    "coeffs": {
     "a": -2125.0,
     "b": -0.8201,
     "c": 0.06161,
     "d": -0.0003171,
     "e": 6.85e-07
    },
    "form": "quartic",
    "t_min": 4.0,
    "t_max": 300.0,
    "data_range": [
     4.0,
     300.0
    ],
    "t_low": null,
    "below_value": null,
    "unit": "% (shrinkage from 293 K)",
    "source": "NIST cryogenic material properties curve fit, https://trc.nist.gov/cryogenics/materials/Teflon/Teflon_rev.htm",
    "transform": "expansion_e5_to_contraction_pct"
   }
  },
  "Kapton H film": {
   "thermal_conductivity_w_mk": {
    "coeffs": {
     "a": 5.73101,
     "b": -39.5199,
     "c": 79.9313,
     "d": -83.8572,
     "e": 50.9157,
     "f": -17.9835,
     "g": 3.42413,
     "h": -0.27133,
     "i": 0.0
    },
    "form": "log10poly",
    "t_min": 4.0,
    "t_max": 300.0,
    "data_range": [
     4.0,
     300.0
    ],
    "t_low": null,
    "below_value": null,
    "unit": "W/(m*K)",
    "source": "NIST cryogenic material properties curve fit, https://trc.nist.gov/cryogenics/materials/Polyimide%20Kapton/PolyimideKapton_rev.htm"
   },
   "specific_heat_j_kgk": {
    "coeffs": {
     "a": -1.3684,
     "b": 0.65892,
     "c": 2.8719,
     "d": 0.42651,
     "e": -3.0088,
     "f": 1.9558,
     "g": -0.51998,
     "h": 0.051574,
     "i": 0.0
    },
    "form": "log10poly",
    "t_min": 4.0,
    "t_max": 300.0,
    "data_range": [
     4.0,
     300.0
    ],
    "t_low": null,
    "below_value": null,
    "unit": "J/(kg*K)",
    "source": "NIST cryogenic material properties curve fit, https://trc.nist.gov/cryogenics/materials/Polyimide%20Kapton/PolyimideKapton_rev.htm"
   }
  },
  "Ti-6Al-4V": {
   "thermal_conductivity_w_mk": {
    "coeffs": {
     "a": -5107.8774,
     "b": 19240.422,
     "c": -30789.064,
     "d": 27134.756,
     "e": -14226.379,
     "f": 4438.2154,
     "g": -763.07767,
     "h": 55.796592,
     "i": 0.0
    },
    "form": "log10poly",
    "t_min": 20.0,
    "t_max": 300.0,
    "data_range": [
     23.0,
     300.0
    ],
    "t_low": null,
    "below_value": null,
    "unit": "W/(m*K)",
    "source": "NIST cryogenic material properties curve fit, https://trc.nist.gov/cryogenics/materials/Ti6Al4V/Ti6Al4V_rev.htm"
   },
   "thermal_contraction_pct": {
    "coeffs": {
     "a": -171.1,
     "b": -0.214,
     "c": 0.004807,
     "d": -7.111e-06,
     "e": 0.0
    },
    "form": "quartic",
    "t_min": 4.0,
    "t_max": 300.0,
    "data_range": [
     4.0,
     300.0
    ],
    "t_low": 24.0,
    "below_value": -173.61,
    "unit": "% (shrinkage from 293 K)",
    "source": "NIST cryogenic material properties curve fit, https://trc.nist.gov/cryogenics/materials/Ti6Al4V/Ti6Al4V_rev.htm",
    "transform": "expansion_e5_to_contraction_pct"
   }
  },
  "Invar 36": {
   "thermal_conductivity_w_mk": {
    "coeffs": {
     "a": -2.7064,
     "b": 8.5191,
     "c": -15.923,
     "d": 18.276,
     "e": -11.9116,
     "f": 4.40318,
     "g": -0.86018,
     "h": 0.068508,
     "i": 0.0
    },
    "form": "log10poly",
    "t_min": 4.0,
    "t_max": 300.0,
    "data_range": [
     4.0,
     300.0
    ],
    "t_low": null,
    "below_value": null,
    "unit": "W/(m*K)",
    "source": "NIST cryogenic material properties curve fit, https://trc.nist.gov/cryogenics/materials/Invar%28Fe-36Ni%29/Invar_rev.htm"
   },
   "specific_heat_j_kgk": {
    "coeffs": {
     "a": 28.08,
     "b": -228.23,
     "c": 777.587,
     "d": -1448.423,
     "e": 1596.567,
     "f": -1040.294,
     "g": 371.2125,
     "h": -56.004,
     "i": 0.0
    },
    "form": "log10poly",
    "t_min": 4.0,
    "t_max": 27.0,
    "data_range": [
     4.0,
     20.0
    ],
    "t_low": null,
    "below_value": null,
    "unit": "J/(kg*K)",
    "source": "NIST cryogenic material properties curve fit, https://trc.nist.gov/cryogenics/materials/Invar%28Fe-36Ni%29/Invar_rev.htm"
   },
   "youngs_modulus_gpa": {
    "coeffs": {
     "a": 141.565,
     "b": 0.0254435,
     "c": -0.00100842,
     "d": 6.72797e-06,
     "e": -1.0823e-08
    },
    "form": "quartic",
    "t_min": 3.0,
    "t_max": 298.0,
    "data_range": [
     1.0,
     298.0
    ],
    "t_low": null,
    "below_value": null,
    "unit": "GPa",
    "source": "NIST cryogenic material properties curve fit, https://trc.nist.gov/cryogenics/materials/Invar%28Fe-36Ni%29/Invar_rev.htm"
   },
   "thermal_contraction_pct": {
    "coeffs": {
     "a": -52.65,
     "b": 0.1009,
     "c": 0.0008395,
     "d": -1.973e-06,
     "e": 8.794e-11
    },
    "form": "quartic",
    "t_min": 4.0,
    "t_max": 300.0,
    "data_range": [
     4.0,
     300.0
    ],
    "t_low": 80.0,
    "below_value": -40.0,
    "unit": "% (shrinkage from 293 K)",
    "source": "NIST cryogenic material properties curve fit, https://trc.nist.gov/cryogenics/materials/Invar%28Fe-36Ni%29/Invar_rev.htm",
    "transform": "expansion_e5_to_contraction_pct"
   }
  }
 }
}
